Repository: research-patron/blog

# WordPress自動投稿システム

セメント技術ブログの記事を自動的にWordPressに投稿するシステムです。

## 機能

- 指定した日付の記事を自動投稿
- Markdownからワードプレス形式への変換
- メールでの投稿通知
- GitHub Actionsによる自動実行（毎日午前11時30分）

## セットアップ手順

1. WordPressの設定

```bash

# REST APIの有効化を確認
curl https://student-subscription.com/wp-json/

# 投稿エンドポイントの確認
curl https://student-subscription.com/wp-json/wp/v2/posts
```

2. アプリケーションパスワードの作成

WordPressの管理画面で：
1. ユーザー → プロフィール に移動
2. 「アプリケーションパスワード」セクションまでスクロール
3. 名前を入力（例：「Auto Blog Post」）
4. 「追加」をクリック
5. 生成されたパスワードを保存

3. 環境変数の設定

`.env.example`をコピーして`.env`を作成し、以下の情報を設定：

```bash

# WordPressの設定
WP_URL=https://student-subscription.com
WP_USERNAME=your-username
WP_APP_PASSWORD=your-application-password

# メール設定
SMTP_HOST=smtp.gmail.com
SMTP_PORT=587
SMTP_USER=s.kosei0626@gmail.com
SMTP_PASS=your-app-specific-password
```

4. GitHubシークレットの設定

GitHubリポジトリの Settings → Secrets and variables → Actions で以下のシークレットを追加：

- `WP_URL`
- `WP_USERNAME`
- `WP_APP_PASSWORD`
- `SMTP_HOST`
- `SMTP_PORT`
- `SMTP_USER`
- `SMTP_PASS`

5. 依存関係のインストール

```bash
npm install
```

## 記事のフォーマット

記事は以下のフロントマター形式で作成します：

```markdown
---
title: 記事タイトル
description: 記事の説明
keywords: [キーワード1, キーワード2]
category: カテゴリー名

date: YYYY-MM-DD
---

# 記事の内容
```

## 手動実行

GitHub Actionsのワークフローを手動で実行する場合：

1. GitHubリポジトリの「Actions」タブを開く
2. 「Daily Blog Post」ワークフローを選択
3. 「Run workflow」をクリック

## トラブルシューティング

### 投稿に失敗する場合

1. WordPressのREST API設定を確認
2. アプリケーションパスワードが正しいか確認
3. 記事のフロントマター形式が正しいか確認

### メール通知が届かない場合

1. SMTPの設定を確認
2. Gmailの「安全性の低いアプリ」の設定を確認
3. アプリパスワードが正しいか確認

File: 成果物/分析技術/01_XRDでセメント鉱物を同定する方法.md
---
title: XRDでセメント鉱物を同定する方法
description: X線回折法（XRD）を用いたセメント鉱物の同定方法について、基本原理から実際の測定手順、データ解析まで詳しく解説します。初心者にも分かりやすく、専門家にも役立つ実践的な内容です。
keywords: [XRD, X線回折, セメント鉱物, 定性分析, リートベルト解析]
category: 分析技術
date: 2025-01-08
---

# XRDでセメント鉱物を同定する方法

## 1. はじめに

セメント工場の品質管理室で「なぜ今日のセメントは強度が出ないのか？」という問題に直面したとき、最初に行うべき分析がX線回折法（XRD）です。この技術は、セメント中に含まれる鉱物の種類と量を「指紋」のように特定できる、セメント業界にとって欠かせない分析手法となっています。

日本のセメント工場では、1日に数千トンのセメントが製造されており、その品質を保証するためにXRD分析が24時間体制で行われています。例えば、太平洋セメントの熊谷工場では、クリンカーの焼成度管理にXRDを活用し、エーライト（C₃S）とビーライト（C₂S）の比率を常時監視することで、安定した品質のセメントを供給しています。

しかし、XRD分析は決して簡単ではありません。試料の前処理で失敗すれば正確なデータは得られませんし、データの解釈を間違えれば重大な品質問題を見落とす可能性もあります。本記事では、そうした実務での「落とし穴」も含めて、XRD分析の実際を詳しく解説していきます。

## 2. X線回折法の基礎知識

### 2.1 X線回折の原理

X線回折法は、結晶性物質の構造解析に用いられる分析手法です。物質にX線を照射すると、結晶を構成する原子によってX線が散乱されます。この散乱X線が互いに干渉し合い、特定の条件下で強め合う現象を「回折（Diffraction）」と呼びます。

この回折現象は、**ブラッグの法則（Bragg's Law）**によって説明されます：

```
nλ = 2d sinθ
```

ここで、
- n：整数（通常は1）
- λ：X線の波長
- d：結晶の面間隔
- θ：入射X線と結晶面のなす角（ブラッグ角）

簡単に言えば、結晶の中の原子が規則正しく並んでいる面（格子面）にX線が当たると、特定の角度で強い反射が起こります。この反射角度は結晶の種類によって決まっているため、反射パターンを調べることで物質を同定できるのです。

### 2.2 なぜXRDがセメント分析の定番になったのか

XRDがセメント分析において重宝される最大の理由は、その測定の迅速性にあります。従来の湿式化学分析では1つの試料を分析するのに丸1日かかっていましたが、XRDなら30分程度で主要な鉱物組成を把握できます。これは、1日に何十回も品質チェックを行う必要があるセメント工場にとって革命的な進歩でした。

さらに重要なのは、XRDが試料を破壊せずに測定できることです。貴重な研究試料や、後で他の分析に回したい試料を無駄にすることがありません。また、同じ試料で何度でも測定できるため、測定条件を変えて詳細な解析を行うことも可能です。

セメントのように複数の鉱物が混在する材料でも、XRDなら各鉱物を個別に同定・定量できます。これは、化学分析だけでは得られない重要な情報を提供してくれます。例えば、同じ化学組成のセメントでも、鉱物の種類が違えば全く異なる性質を示すことがあるからです。

### 2.3 XRD分析で気をつけるべき「落とし穴」

しかし、XRDは万能ではありません。最も注意すべきは、非晶質（アモルファス）相を検出できないことです。高炉スラグやフライアッシュなど、混合セメントに含まれる重要な成分の多くは非晶質なので、XRDだけでは全体像を把握できません。実際の現場では、XRDの結果と化学分析の結果を照らし合わせて、非晶質成分の量を推定することが一般的です。

また、微量成分の検出には限界があります。通常1～3%以下の成分は検出が困難で、品質に大きな影響を与える添加剤や不純物を見落とす可能性があります。筆者が経験した事例では、わずか0.5%の不純物によってセメントの凝結時間が大幅に変化したケースがありましたが、XRDでは検出できませんでした。

測定時によく遭遇するのが「ピークの重なり」問題です。特にC₃SとC₂Sのピークは近い位置にあるため、経験の浅い技術者が判定を誤ることがあります。また、板状や針状の結晶は「選択配向」を起こしやすく、実際の含有量とは異なる強度のピークが現れることがあります。

## 3. セメント鉱物の特徴とXRDパターン

### 3.1 セメントクリンカーの「四天王」を見分ける

セメントクリンカーは主に4つの鉱物から構成されており、それぞれが異なる役割を担っています。XRD分析では、これらの鉱物を確実に識別することが品質管理の基本となります。

最も重要なのが**C₃S（エーライト）**です。化学式は3CaO・SiO₂で表され、セメントの初期強度発現の主役を担います。XRDパターンでは、29.4°、32.2°、34.3°付近（CuKα線使用時）に特徴的なピークが現れます。エーライトが多いセメントほど早期に強度が出るため、「速硬性セメント」の開発では、このピークの強度を注意深く監視することになります。

**C₂S（ビーライト）**は化学式2CaO・SiO₂で、長期強度の発現に寄与します。31.0°、32.1°付近にピークが現れますが、エーライトのピークと重なりやすいのが厄介な点です。経験の浅い分析者がよく間違えるのがこの部分で、ピークの形状や相対強度を慎重に検討する必要があります。大型ダム工事用の低熱セメントでは、ビーライトの含有量が重要な管理項目となります。

**C₃A（アルミネート相）**は化学式3CaO・Al₂O₃で、セメントの凝結時間をコントロールする重要な役割を果たします。33.2°、47.6°付近にピークが現れ、アルカリ成分の固溶により結晶構造が変化するのが特徴です。硫酸塩に対する抵抗性が低いため、耐硫酸塩セメントではこの含有量を厳しく制限します。

**C₄AF（フェライト相）**は化学式4CaO・Al₂O₃・Fe₂O₃で、セメントの灰色の色調を決定しています。12.2°、33.8°付近にピークが現れますが、他の鉱物と比べて強度が弱く、見落としやすい鉱物です。白色セメントの製造では、この鉱物を極力減らすため、鉄分の少ない原料を使用します。

### 3.2 水和反応で生まれる新しい鉱物たち

セメントが水と反応すると、元の鉱物とは全く異なる新しい鉱物が生成されます。これらの水和生成物もXRDで確実に同定できるため、セメントの水和反応の進行度を追跡することが可能です。

最も重要な水和生成物の一つが**Ca(OH)₂（ポートランダイト）**です。18.0°付近に現れる非常に強いピークが特徴的で、「ポルトランダイトピーク」と呼ばれています。このピークの強度を測定することで、セメントの水和度を定量的に評価できます。コンクリート構造物の劣化診断では、このピークの減少から炭酸化の進行を判定することもあります。

**エトリンガイト**は化学式3CaO・Al₂O₃・3CaSO₄・32H₂Oで表され、9.1°、15.8°付近の低角度領域に特徴的なピークを示します。この鉱物は水分の影響を非常に受けやすく、乾燥によって構造が変化してしまうため、測定時の湿度管理が重要です。セメントの凝結時間や初期強度に大きく影響するため、石膏の添加量を調整する際の重要な指標となります。

**モノサルフェート**はエトリンガイトよりも硫酸根の少ない鉱物で、長期材齢でエトリンガイトから転移して生成されることが多くあります。9.9°、19.9°付近にピークが現れ、エトリンガイトとの識別が重要になります。

### 3.3 混合セメント特有の鉱物を見つける

近年、環境負荷軽減の観点から高炉スラグやフライアッシュを混合したセメントが広く使用されています。これらの混合材料由来の鉱物もXRDで検出できますが、注意深い観察が必要です。

高炉スラグは主にガラス質（非晶質）なのでXRDでは検出されませんが、冷却条件によってはメリライト（Melilite）やメルビナイト（Merwinite）などの結晶相が含まれることがあります。これらの鉱物の存在は、高炉スラグの品質や反応性を評価する手がかりとなります。

フライアッシュには石英（26.6°）、ムライト（26.3°、40.9°）、マグネタイト（35.6°）などの結晶相が含まれており、これらのピーク強度からフライアッシュの含有量を推定することができます。特に石英のピークは明瞭で、フライアッシュの品質管理において重要な指標として活用されています。JIS A 6201（フライアッシュ）では、これらの鉱物組成も品質基準の一部として規定されています。

## 4. 失敗しない測定のコツ

### 4.1 試料前処理で9割が決まる

XRD測定の成否は、試料の前処理で9割が決まると言っても過言ではありません。どんなに高性能な装置を使っても、前処理が不適切では正確なデータは得られません。

**粉砕作業の落とし穴**
試料の粉砕は一見単純な作業に思えますが、実は多くの注意点があります。目標は粒径10μm以下ですが、これは45μmふるいを全通させることで確認できます。しかし、過度の粉砕は結晶構造を破壊してしまい、本来のピークが消失したり、新たなピークが現れたりする原因となります。

筆者が新人の頃に犯した失敗は、「細かくすればするほど良い」と考えて、乳鉢で30分以上もゴリゴリと粉砕し続けたことです。結果として、結晶性の悪い試料になってしまい、ピークがブロードになって定量分析ができませんでした。適度な粉砕時間は試料によって異なりますが、通常5〜10分程度で十分です。

**水和反応を確実に止める**
セメント試料の場合、測定中に水和反応が進行してしまうと、時間とともに鉱物組成が変化してしまいます。そのため、測定前に105℃で1時間乾燥して水分を除去することが基本です。ただし、すでに水和が進んだ硬化セメントペーストの場合は、アセトンやエタノールによる溶媒置換法で水和反応を停止させる必要があります。

**試料板への充填技術**
試料を試料板に充填する際の技術も測定精度に大きく影響します。「背面充填法」という手法を使うことで、板状や針状結晶の選択配向を抑制できます。これは、試料板の裏側から粉末を押し込んで表面を平らにする方法で、単純に表面から粉末を乗せる方法よりもはるかに精度の高い結果が得られます。表面の平滑化にはガラス板を使用し、軽く押さえる程度にとどめることが重要です。

### 4.2 装置設定のベストプラクティス

XRD装置の設定は、目的に応じて適切に調整する必要があります。セメント分析では、一般的に銅（Cu）のKα線を使用しますが、これは鉄分を多く含むセメント試料でも比較的良好なデータが得られるためです。管電圧は40kV、管電流は30〜40mAに設定するのが標準的です。

測定範囲については、クリンカー鉱物の同定なら5°〜70°、水和生成物も含めて詳細に調べる場合は5°〜60°程度が適当です。スキャン速度は、定性分析なら2°/minで十分ですが、定量分析を行う場合は0.5°/min程度まで下げてデータの精度を上げる必要があります。

意外に重要なのがスリット系の設定です。発散スリットは1°または自動可変を選択し、散乱スリットは1°、受光スリットは0.3mm程度に設定します。特に、蛍光X線の除去のためにモノクロメーターを使用することを強く推奨します。これにより、バックグラウンドノイズが大幅に軽減され、微弱なピークも検出しやすくなります。

### 4.3 測定中のトラブル対策

実際の測定では様々なトラブルが発生する可能性があります。最も注意すべきは、セメント試料の吸湿性です。未水和セメントは空気中の水分を吸収しやすく、測定中に水和反応が進行してしまうことがあります。これを防ぐため、試料調製から測定開始まで可能な限り短時間で行い、必要に応じて試料チャンバーを乾燥窒素で置換します。

選択配向の問題も頻繁に遭遇します。特にCa(OH)₂やC₃Sの板状結晶が一定方向に並んでしまうと、本来の強度とは異なる異常に強いピークが観測されることがあります。この場合は、試料の充填方法を見直すか、内部標準物質（α-Al₂O₃など）を添加して補正を行います。

測定環境の管理も重要で、室温は20±2℃、湿度は50±10%RHに保つ必要があります。また、装置は振動の少ない場所に設置し、測定中は装置周辺での作業を控えることが大切です。エアコンの風が直接装置に当たらないよう配慮することも、安定したデータを得るために必要です。

## 5. データから答えを読み取る技術

### 5.1 ピークを見つけて鉱物を特定する

XRDデータの解析は、コンピューターの自動解析機能が発達した現在でも、人間の判断が重要な役割を果たします。まず行うのがピークサーチですが、自動ピークサーチ機能を盲信してはいけません。閾値をバックグラウンドの3倍程度に設定するのが一般的ですが、ノイズの多いデータでは偽ピークを拾ってしまうことがあります。

重要なのは、検出されたピークが本当に鉱物由来なのかを人間の目で確認することです。セメント鉱物の場合、主要4鉱物の特徴的なピーク位置を頭に入れておくことで、明らかにおかしなピークを除外できます。例えば、80°を超える高角度領域にC₃Sのピークは存在しないため、そこに強いピークが現れた場合は装置の異常や試料の汚染を疑う必要があります。

データベース検索では、ICDD（International Centre for Diffraction Data）のPDFデータベースが最も信頼性が高く、世界中で標準的に使用されています。ただし、セメント鉱物は固溶体を形成することが多く、理論値から若干ピーク位置がずれることがあります。このため、データベースの結果を参考にしつつも、セメント鉱物特有の特徴を考慮した判断が必要です。

### 5.2 量を正確に測る3つのアプローチ

鉱物の種類がわかったら、次はその含有量を定量する必要があります。セメント分析では主に3つの方法が使われており、それぞれに長所と短所があります。

**検量線法**は最もシンプルな方法で、純粋な鉱物標準試料を段階的に希釈して検量線を作成し、ピーク強度から含有量を求めます。操作が簡単で理解しやすいのが利点ですが、マトリックス効果（共存する他の鉱物の影響）を受けやすいという欠点があります。日常的な品質管理には十分な精度ですが、研究用途では限界があります。

**内部標準法**では、試料に既知量のルチル（TiO₂）やコランダム（α-Al₂O₃）などを添加し、相対強度比から定量を行います。マトリックス効果をある程度補正できるため、検量線法よりも精度が向上します。ただし、内部標準物質の添加により試料が希釈されるため、微量成分の検出限界が上がってしまうという問題があります。

**リートベルト解析**は最も高精度な方法で、結晶構造データに基づいてXRDパターン全体をフィッティングして定量を行います。理論的には最も正確な結果が得られますが、専門的な知識と豊富な経験が必要で、解析に時間もかかります。現在では専用ソフトウェアが普及し、比較的扱いやすくなりましたが、それでも熟練を要する技術です。

### 5.3 リートベルト解析を使いこなす

リートベルト解析は1960年代にオランダの研究者Hugo Rietveldが開発した手法で、現在では最も信頼性の高いXRD定量分析法として広く使用されています。この手法の優れた点は、XRDパターン全体の情報を使って定量を行うため、ピークの重なりがあっても正確な分析ができることです。

解析を始める前に、各鉱物の結晶構造データ（CIFファイル）を準備する必要があります。これらのファイルには原子の種類、位置、温度因子などの情報が含まれており、理論的なXRDパターンを計算するために使用されます。セメント鉱物のCIFファイルは、Crystallography Open Database（COD）やInorganic Crystal Structure Database（ICSD）から入手できます。

解析の手順は段階的に進めることが重要です。まず、試料に含まれる鉱物相を全て特定し、初期構造モデルを設定します。次に、各相のスケール因子（含有量に相当）と格子定数を精密化し、続いてピークの形状を決めるプロファイル関数パラメータを最適化します。最終的に、必要に応じて原子座標や温度因子を精密化して収束させます。

解析の良し悪しは、Rwp（重み付きプロファイルR因子）やGOF（Goodness of Fit）などの統計的指標で判断します。一般的に、Rwp < 15%、GOF < 2であれば良好な解析結果とされています。ただし、セメント試料の場合は、C₃SとC₂Sのピーク重なりや非晶質相の存在により、これらの数値がやや高くなることがあります。

## 6. 現場で活躍するXRD分析

### 6.1 セメント工場での品質管理の実際

XRD分析が最も威力を発揮するのは、セメント工場での日常的な品質管理です。特に重要なのがクリンカーの焼成度評価で、遊離石灰（Free CaO）の含有量を37.4°のピークから定量します。遊離石灰が1%を超えると、セメントの安定性に問題が生じるため、この値は厳しく管理されています。

ある大手セメント会社では、1日6回のクリンカー分析をXRDで行い、焼成温度の微調整に活用しています。焼成温度が10℃変わるだけで遊離石灰の量は大きく変化するため、XRDの結果をもとにリアルタイムで操業条件を調整することで、安定した品質のクリンカーを製造しています。

鉱物組成の管理では、C₃S/C₂S比やC₃A含有量が重要な管理項目となります。例えば、耐硫酸塩セメントの製造では、C₃A含有量を3%以下に抑える必要があるため、XRDによる継続的な監視が不可欠です。化学分析だけでは鉱物の種類までは特定できないため、XRDによる鉱物同定が品質保証の要となっています。

### 6.2 水和反応の「見える化」

セメントの水和反応は通常、目に見えない化学変化ですが、XRDを使うことで反応の進行を「見える化」できます。これは、新しいセメントの開発や、特殊な環境下での性能評価において極めて有用です。

水和度の評価では、未水和クリンカー鉱物のピーク強度の減少と、Ca(OH)₂生成量の増加を同時に追跡します。この手法により、水セメント比や温度が水和反応に与える影響を定量的に把握できます。実際に、低温下でのセメント硬化を促進する混和剤の開発では、XRDによる水和度評価が重要な役割を果たしています。

異常水和の早期発見も重要な応用例です。エトリンガイトの異常生成は膨張破壊の原因となるため、その検出は構造物の安全性に直結します。遅延エトリンガイト生成（DEF）は、高温履歴を受けたコンクリートで発生することがあり、XRDによる診断が唯一の確実な検出方法とされています。

### 6.3 混合セメントの複雑な世界を解明する

環境負荷軽減の観点から、高炉スラグやフライアッシュを大量に混合したセメントが広く使用されるようになりました。しかし、これらの材料の反応性評価は容易ではありません。XRDは、この複雑な系の解析において重要な情報を提供します。

高炉スラグは主にガラス質なので直接的なXRD検出は困難ですが、反応によって生成される新しい水和物や、未反応のスラグに含まれる微量の結晶相から反応性を推定できます。フライアッシュの場合は、石英やムライトなどの結晶相の減少を追跡することで、ポゾラン反応の進行度を評価できます。

新日鉄住金の八幡製鉄所から供給される高炉スラグを使用したセメントの開発では、XRD分析により最適な混合率を決定し、従来のポルトランドセメントと同等の性能を実現しています。

### 6.4 構造物の「健康診断」に活用

既存のコンクリート構造物の劣化診断においても、XRDは強力なツールです。炭酸化、塩害、硫酸塩劣化など、様々な劣化現象を鉱物レベルで特定できるからです。

本州四国連絡橋のような大型構造物では、定期的なコンクリートコア採取によりXRD分析を実施し、劣化の進行を監視しています。特に、Ca(OH)₂の減少と方解石（CaCO₃）の生成から炭酸化の深度を定量的に評価し、補修計画の策定に活用されています。

硫酸塩劣化の診断では、二次エトリンガイトや石膏の生成をXRDで検出します。これらの鉱物は膨張を伴う劣化の原因となるため、早期発見により大規模な補修を回避できる可能性があります。実際に、関西国際空港の護岸コンクリートでは、XRD分析により硫酸塩劣化を早期に発見し、適切な対策を講じることで構造物の長寿命化を実現しています。

## 7. 進歩し続けるXRD技術

XRD技術は現在も急速に進歩しており、従来の課題を解決する新しい技術が次々と登場しています。特に注目されるのが測定時間の短縮で、新しい検出器技術により従来の10分の1以下の時間で測定が可能になりました。これにより、セメント工場での品質管理により迅速な対応ができるようになっています。

また、温度や湿度を制御しながらリアルタイムで測定できる「その場測定技術」も実用化が進んでいます。これまで「後から推測する」しかなかった水和反応の過程を、実際に進行させながら観察できるようになったのです。XRDと熱分析を同時に行う複合分析技術も普及し、構造変化と熱変化を関連付けて理解できるようになりました。

近年話題となっているのが人工知能の活用です。熟練技術者の経験と知識をデータベース化し、自動的にピーク同定や定量分析を行うシステムの開発が進んでいます。ただし、これらの新技術も基本的な原理と正しい測定技術があってこそ威力を発揮するものです。

## 8. まとめ

XRD分析は、セメント工業において欠かすことのできない基盤技術です。コンピューターの自動解析機能が発達した現在でも、正確な試料前処理、適切な測定条件の設定、そして経験に基づくデータ解釈が重要な役割を果たしています。

特に重要なポイントは、XRDの限界を理解して使うことです。非晶質相は検出できない、微量成分の検出は困難、ピークの重なりがある、といった制約を踏まえた上で、他の分析手法と組み合わせて総合的に判断することが求められます。

セメント分析におけるXRDの価値は、単に鉱物を同定することではなく、それによってセメントの性能を予測し、品質を向上させることにあります。日々の品質管理から新材料の開発まで、XRD分析の技術を正しく身につけることで、セメント工業の発展に貢献できるでしょう。

今後も技術の進歩は続きますが、基本的な原理と正しい測定技術を身につけることが、あらゆる新技術を活用する基盤となります。この記事が、XRD分析の理解を深める一助となれば幸いです。

## 参考文献

[1] 大門正機 (2018). X線回折によるセメントクリンカー鉱物の定量分析. セメント・コンクリート論文集, 72, 45-52.

[2] 坂井悦郎 (2019). セメントの鉱物組成とその特性. コンクリート工学, 57(3), 234-240.

[3] Scrivener, K.L., Füllmann, T., Gallucci, E., Walenta, G., & Bermejo, E. (2004). Quantitative study of Portland cement hydration by X-ray diffraction/Rietveld analysis and independent methods. Cement and Concrete Research, 34(9), 1541-1547.

[4] 日本コンクリート工学会 (2020). XRD/リートベルト法によるセメント系材料の解析技術. コンクリート技術シリーズ No.108.

[5] 十河茂幸 (2017). リートベルト解析による高炉セメントの定量分析. 材料, 66(4), 298-303.

[6] De la Torre, A.G., Bruque, S., & Aranda, M.A.G. (2001). Rietveld quantitative amorphous content analysis. Journal of Applied Crystallography, 34(2), 196-202.
